Repository: Tinonturja/Catkin_Biofilm_Adsorption

# Catkin Biofilm Adsorption: kinetic and isotherm analysis
Analysis code and outputs for a study of reactive dye (Avitera Light Red SE) adsorption on a
citric-acid crosslinked PVA/TiO2/cellulose-microcrystal biofilm, in which the cellulose
microcrystals were extracted from the flower fibre of *Saccharum spontaneum* (catkin).

This repository covers the modelling part of the study only: validation of the dataset,
classical kinetic and isotherm fits, and a simulation of the sampling design. The experimental work is described in the accompanying manuscript.

## Data

`data/data_of_biofilm.xlsx` holds the measurements. The scripts read two sheets:

- `catkin (pfo pso)`: kinetic series, 8 measured points from 10 to 170 min at one initial
  concentration (40 mg/L) and one dose. The t = 0 row is q = 0 by definition and is not
  treated as a measurement.
- `catkin`: isotherm series, 5 points at initial concentrations of 20 to 60 mg/L, one
  contact time (170 min) and one dose.

`data/calibration_standards.csv` holds the six calibration standards (10 to 100 mg/L). A straight line
through them reproduces the calibration used in the workbook.

All values are single measurements without replicates.

## Main results

Kinetics, nonlinear least squares on the 8 measured points
(`results/final_analysis/kinetic_candidates.csv`):

| Law | Parameters | RMSE (mg/g) | Leave-one-out RMSE | R2, measured points | Akaike weight |
|---|---|---|---|---|---|
| Burst + sqrt(t) | q_burst 0.597, k_id 0.0461 | 0.025 | 0.033 | 0.975 | 0.77 |
| Power law | a 0.473, b 0.177 | 0.030 | 0.037 | 0.964 | 0.18 |
| Elovich | alpha 1.158, beta 6.131 | 0.036 | 0.046 | 0.947 | 0.04 |
| Pseudo-second-order | qe 1.158, k2 0.1093 | 0.066 | 0.094 | 0.821 | below 0.001 |
| Pseudo-first-order | qe 1.055, k1 0.0864 | 0.102 | 0.148 | 0.576 | below 0.001 |

Akaike weights are computed over all eleven candidate laws. Parameter values are on the scale of the
q column in the workbook (see Limitations).

Isotherm, 5 points (`results/final_analysis/isotherm_fits.csv`):

| Law | Parameters | RMSE vs Ce (mg/g) |
|---|---|---|
| Freundlich, q = Kf Ce^n | Kf 0.0334, n 1.212 (95 % profile interval 1.06 to 1.38) | 0.037 |
| Linear | K 0.0677 | 0.102 |
| Langmuir | degenerate, collapses to the linear law | 0.102 |

The interval above holds only at the workbook calibration. The exponent depends on the calibration line:
it is 1.21 with the fitted intercept, 1.02 with a line forced through the origin, and 1.44 when the highest
standard is dropped. Propagating the uncertainty of the calibration line gives a 95 % range of 0.56 to 2.23
(`results/final_analysis/isotherm_calibration_sensitivity.csv`).

What these support:

- Pseudo-first-order and pseudo-second-order models do not describe the kinetic series. Their
  R2 values rise to 0.92 and 0.97 only when the definitional (0, 0) row is counted as data.
- Uptake has a fast part complete within 10 min (61 % of the 170-min value) and a slow part
  that has not levelled off at 170 min. Three two-parameter descriptions of the slow part fit
  within 0.025 to 0.036 mg/g and cannot be separated with eight points.
- The burst + sqrt(t) form is an empirical description of the measured window. It is not
  evidence of intraparticle diffusion control.
- Uptake at 170 min is close to proportional to concentration over 20 to 60 mg/L (removal 37 to 41 %).
  Whether it bends upward cannot be decided, because the Freundlich exponent is not distinguishable
  from 1 once calibration uncertainty is included.
- No equilibrium capacity and no maximum adsorption capacity can be reported from these data.

## Limitations

- Eight kinetic points at one concentration and one dose, and five isotherm points at one
  contact time and one dose. Dosage takes one value per arm, so no dosage effect can be
  identified.
- The solution-to-film ratio of the kinetic run is not stored in the workbook. It is taken as 100 mL

## Reproducing the results

Python 3.10 or later. The first three scripts need numpy, scipy, pandas, openpyxl and matplotlib;
the design-density scripts also need scikit-learn and torch.

```
pip install -r requirements.txt
python src/final_analysis/validate_dataset.py
python src/final_analysis/classical_fits.py
python src/final_analysis/make_truth_fits.py
python src/design_density/stage1.py
python src/design_density/stage2.py
python src/design_density/analyze.py
python src/design_density/figures.py
```

Run every command from the repository root. The first three take under two minutes in total.
On the machine used, design-density stage 1 took about 43 min and stage 2 about 79 min
(`results/design_density/stage1.log`, `stage2.log`).

Fitted values reproduce to about four significant figures across platforms. Parameters of the
degenerate laws (Langmuir capacity, Avrami and fractal-PSO capacity) are not identified and
their printed values vary between machines.

File: results/final_analysis/classical_fits.txt
[A] Kinetic candidate laws, n = 8 measured points (t > 0), sorted by AICc with K = k + 1
                  model  k   RMSE  dAICc_K=k  dAICc_K=k+1  akaike_weight    dBIC  LOO_RMSE  sign_runs  R2_measured_points  R2_with_origin_row
        Burst + sqrt(t)  2 0.0247     0.0000       0.0000         0.7742  0.0000    0.0330          5              0.9752              0.6493
              Power law  2 0.0297     2.9408       2.9408         0.1779  2.9408    0.0369          3              0.9641              0.9932
                Elovich  2 0.0362     6.1377       6.1377         0.0360  6.1377    0.0462          3              0.9465              0.9898
     PSO + k_id sqrt(t)  3 0.0243     5.3638       9.0971         0.0082  1.8432    0.0358          5              0.9759              0.9954
            Fractal PSO  3 0.0297     8.5408      12.2741         0.0017  5.0202    0.0369          3              0.9641              0.9932
                 Avrami  3 0.0297     8.5408      12.2741         0.0017  5.0202    0.0369          3              0.9641              0.9932
                    PSO  2 0.0664    15.8239      15.8239         0.0003 15.8239    0.0943          3              0.8205              0.9658
Sphere diffusion (HSDM)  2 0.0759    17.9681      17.9681         0.0001 17.9681    0.1039          3              0.7653              0.9553
                    PFO  2 0.1020    22.6943      22.6943         0.0000 22.6943    0.1475          3              0.5764              0.9192
           Two-site PFO  4 0.0203    11.8312      24.8979         0.0000  1.0567    0.0458          5              0.9832              0.9968
           Two-site PSO  4 0.0231    13.8612      26.9279         0.0000  3.0867    0.0462          5              0.9783              0.9959

    Fitted parameters
    Burst + sqrt(t)            q_burst = 0.5968; k_id = 0.04607
    Power law                  a = 0.4728; b = 0.177
    Elovich                    alpha = 1.158; beta = 6.131
    PSO + k_id sqrt(t)         qe = 0.6206; k2 = 3.692; k_id = 0.04408
    Fractal PSO                qe = 6.021e+11; k = 7.852e-13; alpha = 0.177
    Avrami                     qe = 3.341e+05; k = 9.046e-34; n = 0.177
    PSO                        qe = 1.158; k2 = 0.1093
    Sphere diffusion (HSDM)    qe = 1.109; De/r2 = 0.003912
    PFO                        qe = 1.055; k1 = 0.08638
    Two-site PFO               q1 = 0.748; k_a = 0.2512; q2 = 0.7863; k_b = 0.004975
    Two-site PSO               q1 = 1.426; k_a = 0.001667; q2 = 0.7926; k_b = 0.9565

    Notes
    - AICc with K = k + 1 counts the residual variance as an estimated quantity; K = k does not. Both are given.
    - R2_with_origin_row adds the (0, 0) row, which is fixed by definition and not a measurement.
    - Burst + sqrt(t) has q(0) = q_burst, not 0, so its R2 with the origin row is not comparable with the others.
    - Akaike weights use the K = k + 1 column.
    - Capacity parameter unbounded (fit not identified): Fractal PSO, Avrami.

[B] Isotherm laws, n = 5 measured points
     model  k                       parameters  RMSE_vs_Ce  RMSE_predicted_from_C0  dAICc_K=k  LOO_RMSE_vs_Ce     R2
Freundlich  2          Kf = 0.03342; n = 1.212      0.0373                  0.0208     0.0000          0.0553 0.9964
  Langmuir  2 qmax = 1.134e+16; KL = 5.968e-18      0.1015                  0.0605    10.0063          0.1303 0.9735
    Linear  1                      K = 0.06769      0.1015                  0.0605     3.3397          0.1303 0.9735
    dAICc is given for K = k only: with n = 5, counting the residual variance leaves too few degrees of freedom.
    Freundlich exponent n = 1.212. 95 % profile interval at the workbook calibration:
      small-sample F threshold (3 residual degrees of freedom): 1.06 to 1.38
      large-sample chi-square threshold (too narrow for n = 5): 1.12 to 1.31

[B2] Sensitivity of the Freundlich exponent to the calibration line
                                            calibration  slope  intercept     Kf      n  removal_%_at_20  removal_%_at_60
with intercept, 6 standards (line used in the workbook) 0.0167    -0.0263 0.0334 1.2121          37.3161          41.4192
                            through origin, 6 standards 0.0163     0.0000 0.0705 1.0157          43.9670          42.7829
               with intercept, highest standard dropped 0.0177    -0.0563 0.0152 1.4409          32.3035          41.8296
               through origin, highest standard dropped 0.0167     0.0000 0.0744 1.0153          45.2035          44.0456
    Calibration residual sd 0.051 absorbance (3.1 mg/L) from 6 standards. Monte Carlo over the
    line (3960 valid draws of 4000): n median 1.22, 95 % range 0.56 to 2.23, P(n > 1) = 0.76.
    Langmuir capacity is unbounded (qmax = 1.13e+16, KL = 5.97e-18); its fit equals the linear law.

[C] One PSO rate constant + one Freundlich law + mass balance, fitted to both arms together
                         kinetic_VM     k2     Kf      n  VM_fitted  RMSE_kinetic  RMSE_isotherm
1/24 L/g (recorded: 50 mL on 1.2 g) 0.2251 0.0647 1.0210        NaN        0.0941         0.0597
         1/12 L/g (100 mL on 1.2 g) 0.0409 0.0168 1.4011        NaN        0.1214         0.0686
                             fitted 0.1093 0.0334 1.2124     0.0543        0.0664         0.0208
    Separate fits for reference: PSO RMSE 0.0664, Freundlich RMSE (from C0) 0.0208.
    The kinetic q column is taken as given; only the V/m used in the mass balance is varied.
    V/m when fitted as a free parameter: 0.0543 L/g.

Saved kinetic_candidates.csv, isotherm_fits.csv, isotherm_calibration_sensitivity.csv, classical_fits.json, classical_fits.png, classical_fits.pdf

File: results/final_analysis/dataset_validation.txt
sheets: ['catkin', 'waste cotton', 'waste cotton( PFO PSO)', 'catkin (pfo pso)', 'removal against % concentration', 'removal% against time']
catkin: shape (5, 9), missing values 0, all numeric True
catkin (pfo pso): shape (9, 2), missing values 0, all numeric True

[1] Calibration implied by the catkin isotherm sheet
    A = 0.016684 * C(mg/L) -0.02630; largest residual 2.42e-06
    cotton sheet: A = 0.016684 * C -0.02631; same line: True

[2] Isotherm derived columns, largest |sheet - recomputed|
    Co-Ce                        3.55e-15
    Qe                           5.00e-06
    LN CE                        5.06e-06
    LN QE                        9.66e-06
    Ce/Qe                        8.10e-05
    removal percentage(catkin)   1.33e-05
    V/m implied by Qe/(C0-Ce): [0.099999, 0.1, 0.1, 0.1, 0.1]
    removal sheet equals isotherm-sheet removal: True

[3] Kinetic series
    t (min): [0, 10, 20, 30, 50, 80, 110, 140, 170]
    q (mg/g): [0.0, 0.72145, 0.84218, 0.85548, 0.8851, 0.99843, 1.10776, 1.15607, 1.17853]
    strictly increasing: True
    increments (mg/g): [0.7214, 0.1207, 0.0133, 0.0296, 0.1133, 0.1093, 0.0483, 0.0225]
    interval rates (mg/g/min): [0.0721, 0.0121, 0.0013, 0.0015, 0.0038, 0.0036, 0.0016, 0.0007]
    q(10)/q(170) = 0.612; gain over the last interval = 1.91 % of q(170)

[4] V/m implied by q / (C0 * removal/100), C0 = 40 mg/L
    catkin: [0.0688, 0.0667, 0.0638, 0.0628, 0.0591, 0.0556, 0.0542, 0.0535]  range 0.0535 to 0.0688
    cotton: [0.0417, 0.0417, 0.0417, 0.0417, 0.0417, 0.0417, 0.0417, 0.0416]  range 0.0416 to 0.0417
    A constant ratio means the q column and the removal column of that sheet agree.
    catkin removal % implied by q at V/m = 0.0417: [43.3, 50.5, 51.3, 53.1, 59.9, 66.5, 69.4, 70.7]
    catkin removal % implied by q at V/m = 0.0833: [21.6, 25.3, 25.7, 26.6, 30.0, 33.2, 34.7, 35.4]
    catkin removal % stored in the sheet:         [26.2, 31.6, 33.5, 35.2, 42.3, 49.8, 53.3, 55.1]
    The q(t) series is the reference in every fit; the catkin removal-vs-time column is not used.

[5] 170-min kinetic point against the isotherm (isotherm q interpolated at the same Ce)
    V/m = 0.0417: Ce = 11.72 mg/L, kinetic q = 1.179, isotherm q = outside the isotherm Ce range (12.5 to 35.1)
    V/m = 0.0543: Ce = 18.30 mg/L, kinetic q = 1.179, isotherm q = 1.119
    V/m = 0.0833: Ce = 25.86 mg/L, kinetic q = 1.179, isotherm q = 1.702
    V/m = 0.1000: Ce = 28.21 mg/L, kinetic q = 1.179, isotherm q = 1.944
    V/m that puts the 170-min kinetic point on the isotherm: 0.0566 L/g

[6] Design: 8 kinetic measurements (one C0, one V/m) + 5 isotherm measurements (one contact time, one V/m) = 13 measurements.
    V/m takes one value per arm, so dosage is confounded with the experiment arm and no dosage effect can be learned.
